Repository: sinazadeh/Phase-Compatibility-Model-NiTi

# Phase Compatibility Model for NiTi Shape Memory Alloys

This repository is dedicated to NiTi Shape Memory Alloys (SMAs) and offers comprehensive tools and models for researchers and engineers. Key features include:

- **Functionality for Parameter Calculation:** Enables the computation of $\lambda_1$, $\lambda_2$, and $\lambda_3$ parameters in NiTi SMAs.
- **Compositional Feature Analysis:** Tools to calculate various compositional features (e.g., jarvis_avg_first_ion_en_divi_voro_coord, jarvis_dev_mol_vol, hea_Delta).

File: data.csv (part 2 of 2)
Al,Au,Co,Cu,Hf,In,Mn,Mo,Nb,Nd,Ni,Pd,Pt,Sc,Ta,Ti,V,Zr,Zn,composition,formula,Alloy System,avg_first_ion_en_divi_voro_coord,avg_first_ion_en,avg_voro_coord,dev_mol_vol,avg_atom_mass,avg_mol_vol,Delta,NiTiHfCu base,a0 (A),a (A),b (A),c (A),beta,Transformation,lambda1_calculated,lambda2_reported,lambda2_calculated,lambda2_combined,lambda3_calculated,lambda1lambda2lambda3,Hysteresis (C),Hysteresis (C) new,Ms (C),Mf (C),As (C),Af (C),Tc (C),Enthalphy AtoM (J/g),Enthalphy MtoA (J/g),Enthalphy avg (J/g),Density_reported(g/cm^3),Enthalphy AtoM (J/cm3),Enthalphy MtoA (J/cm3),Enthalphy avg (J/cm3),Ref 1,Ref 2,Ref 3,Total
0,0,0,15,12,0,0,0,0,0,34.6,0,0,0,0,38.4,0,0,0,Cu15.0Hf12.0Ni34.6Ti38.4,Cu75Hf60Ni173Ti192,NiTiHfCu,0.676444,7.243334,10.848,2.279558,69.639544,9.0452,9.38,TRUE,3.085,3.078,4.103,4.896,102.8,B19prime_pw,0.920022,,0.940441,0.940441,1.186746,1.026803981,20.61,23.075,38.93,25.13,50.67,59.54,43.5675,16.78,17.18,16.98,,129.1902388,132.2698631,130.730051,https://doi.org/10.1016/j.matdes.2024.113096,,,100
0,0,0,15,27,0,0,0,0,0,35.4,0,0,0,0,22.6,0,0,0,Cu15.0Hf27.0Ni35.4Ti22.6,Cu75Hf135Ni177Ti113,NiTiHfCu,0.64698,7.24937,11.322,2.709542,89.319606,9.4328,10.66,TRUE,3.136,3.128,4.131,4.907,102.1,B19prime_pw,0.922693,,0.93146,0.93146,1.169502,1.005130391,28.87,37.975,70.85,43.57,90.65,99.72,76.1975,13.243,13.77,13.5065,,125.3985606,130.3887472,127.8936539,https://doi.org/10.1016/j.matdes.2024.113096,,,100
0,0,0,9,26,0,0,0,0,0,41,0,0,0,0,24,0,0,0,Cu9.0Hf26.0Ni41.0Ti24.0,Cu9Hf26Ni41Ti24,NiTiHfCu,0.648934,7.240959,11.28,2.7062,87.678914,9.3898,10.73,TRUE,3.119,3.13,4.103,4.899,102.9,B19prime_pw,0.920284,,0.930189,0.930189,1.180545,1.010591444,42.2,59.485,299.52,250.85,327.62,341.72,304.9275,26.974,26.393,26.6835,,251.8744836,246.4492936,249.1618886,https://doi.org/10.1016/j.matdes.2024.113096,,,100
0,0,0,5,20,0,0,0,0,0,45.3,0,0,0,0,29.7,0,0,0,Cu5.0Hf20.0Ni45.3Ti29.7,Cu50Hf200Ni453Ti297,NiTiHfCu,0.659674827,7.24011404,11.109,2.5624431,79.6799092,9.18885,10.4,TRUE,3.093,3.06,4.1,4.83,101.6,B19prime,0.921196662,,0.937322277,0.937322277,1.161660353,1.003045103,32,16,114,,,146,,12.26,,12.26,,106.31,,106.31,https://doi.org/10.1016/j.msea.2014.12.111,,,100
0,0,0,5,18.3,0,0,0,0,0,44.5,0,0,0,0,32.2,0,0,0,Cu5.0Hf18.3Ni44.5Ti32.2,Cu50Hf183Ni445Ti322,NiTiHfCu,0.663879778,7.23367245,11.034,2.5058135,77.372707,9.17365,10.22,TRUE,3.06,3.01,4.11,4.78,101.2,B19prime,0.920821445,,0.949741461,0.949741461,1.157471404,1.012257709,60,57.5,96.85,56.85,111.85,156.85,105.6,,,,,,,,https://doi.org/10.1134/S0031918X16120115,,,100
0,0,0,2.5,14.2,0,0,0,0,0,47,0,0,0,0,36.4,0,0,0,Cu2.5Hf14.2Ni47.0Ti36.4,Cu25Hf142Ni470Ti364,NiTiHfCu,0.6715734,7.23122989,10.90909091,2.404463668,71.87184416,9.047442557,9.93,TRUE,3.088,3.037,4.099,4.819,101.46,B19prime,0.918211838,,0.938610977,0.938610977,1.158359946,0.998325233,49,43.5,125,75,113,174,121.75,,,,,,,,https://doi.org/10.1016/j.intermet.2013.11.009,,,100.1
0,0,0,3,15,0,0,0,0,0,47,0,0,0,0,35,0,0,0,Cu3.0Hf15.0Ni47.0Ti35.0,Cu3Hf15Ni47Ti35,NiTiHfCu,0.669392825,7.2360999,10.95,2.4294,73.019228,9.0506,10.01,TRUE,,,,,,B19prime,,0.941,,0.941,,,53.86,53.86,,,,,,,,,,,,,https://doi.org/10.1016/j.jallcom.2021.163322,,,100
0,0,0,0,10,0,0,0,0,0,50.3,0,0,0,0,29.7,0,10,0,Hf10.0Ni50.3Ti29.7Zr10.0,Hf100Ni503Ti297Zr100,NiTiHfZr,0.657720993,7.21666804,11.109,2.6466351,70.7106792,9.22085,10.63,FALSE,3.1,4.905,4.078,3.065,103.66,B19prime,0.905331095,0.933,0.930187566,0.930187566,1.187304816,0.999862307,89,90.5,89,50,142,178,114.75,,,,,,,,https://doi.org/10.1016/j.jallcom.2021.163322,,,100
0,0,0,0,0,0,0,0,0,0,24.5,25,0,0,0,50.5,0,0,0,Ni24.5Pd25.0Ti50.5,Ni49Pd50Ti101,NiTiPd,0.712798067,7.4041766,10.485,1.5273725,65.157718,9.12775,6.77,FALSE,3.102,2.788,4.462,4.7,90,B19,0.898774984,,1.01712136,1.01712136,1.071373911,0.979410639,15.7,16.65,179.4,166.5,184.1,195.1,181.275,22.4,,22.4,,159.9,,159.9,https://doi.org/10.1007/s11661-010-0245-z,,,100
0,0,0,0,0,0,0,0,0,0,43,7,0,0,0,50,0,0,0,Ni43.0Pd7.0Ti50.0,Ni43Pd7Ti50,NiTiPd,0.701731417,7.282757,10.5,1.8871,56.621062,8.7529,8.11,FALSE,3.032,2.849,4.275,4.547,90,B19,0.939643799,0.997,0.996992576,0.996992576,1.060426957,0.993426946,26.2,26.2,,,,,,,30,30,6.75,,202.5,202.5,https://doi.org/10.1080/14786430903074755,https://doi.org/10.1007/s40830-016-0052-5,https://doi.org/10.1016/j.actamat.2009.05.034,100
0,0,0,0,0,0,0,0,0,0,39,11,0,0,0,50,0,0,0,Ni39.0Pd11.0Ti50.0,Ni39Pd11Ti50,NiTiPd,0.704055083,7.310641,10.5,1.8083,58.530126,8.8317,7.86,FALSE,,,,,,B19,,1.008,,1.008,,,6.698,6.698,,,,,,,,,,,,,https://doi.org/10.1016/j.jmps.2013.08.004,https://doi.org/10.1002/adfm.200902336,,100
0,0,0,0,0,0,0,0,0,0,39.25,10.75,0,0,0,50,0,0,0,Ni39.25Pd10.75Ti50.0,Ni157Pd43Ti200,NiTiPd,0.703909854,7.30889825,10.5,1.813225,58.4108095,8.826775,7.88,FALSE,,,,,,B19,,1.006,,1.006,,,6.849,6.849,,,,,,,,,,,,,https://doi.org/10.1016/j.jmps.2013.08.004,,,100
0,0,0,0,0,0,0,0,0,0,39.5,10.5,0,0,0,50,0,0,0,Ni39.5Pd10.5Ti50.0,Ni79Pd21Ti100,NiTiPd,0.703764625,7.3071555,10.5,1.81815,58.291493,8.82185,7.89,FALSE,,,,,,B19,,1.005,,1.005,,,6.344,6.344,,,,,,,,,,,,,https://doi.org/10.1016/j.jmps.2013.08.004,,,100
0,0,0,0,0,0,0,0,0,0,39.75,10.25,0,0,0,50,0,0,0,Ni39.75Pd10.25Ti50.0,Ni159Pd41Ti200,NiTiPd,0.703619396,7.30541275,10.5,1.823075,58.1721765,8.816925,7.91,FALSE,,,,,,B19,,1.003,,1.003,,,5.44,5.44,,,,,,,,,,,,,https://doi.org/10.1016/j.jmps.2013.08.004,,,100
0,0,0,0,0,0,0,0,0,0,40,10,0,0,0,50,0,0,0,Ni40.0Pd10.0Ti50.0,Ni4Pd1Ti5,NiTiPd,0.703474167,7.30367,10.5,1.828,58.05286,8.812,7.93,FALSE,,,,,,B19,,1.002,,1.002,,,4.624,4.624,,,,,,,,,,,,,https://doi.org/10.1016/j.jmps.2013.08.004,,,100
0,0,0,0,0,0,0,0,0,0,40.25,9.75,0,0,0,50,0,0,0,Ni40.25Pd9.75Ti50.0,Ni161Pd39Ti200,NiTiPd,0.703328938,7.30192725,10.5,1.832925,57.9335435,8.807075,7.94,FALSE,,,,,,B19,,1.001,,1.001,,,4.03,4.03,,,,,,,,,,,,,https://doi.org/10.1016/j.jmps.2013.08.004,,,100
0,0,0,0,0,0,0,0,0,0,40.5,9.5,0,0,0,50,0,0,0,Ni40.5Pd9.5Ti50.0,Ni81Pd19Ti100,NiTiPd,0.703183708,7.3001845,10.5,1.83785,57.814227,8.80215,7.96,FALSE,,,,,,B19,,0.992,,0.992,,,3.3,3.3,,,,,,,,,,,,,https://doi.org/10.1016/j.jmps.2013.08.004,,,100
0,0,0,0,0,0,0,0,0,0,3.5,46,0,0,0,50.5,0,0,0,Ni3.5Pd46.0Ti50.5,Ni7Pd92Ti101,NiTiPd,0.724997317,7.5505676,10.485,1.1095355,75.180304,9.54145,4.2,FALSE,,,,,,B19,,1.05,,1.05,,,28,34,484.85,468.85,508.85,512.85,493.85,,,,,,,,https://doi.org/10.1007/s40830-016-0052-5,https://doi.org/10.1007/s11661-010-0365-5,,100
0,0,0,0,0,0,0,0,0,0,24.5,25,0,0,0,50.5,0,0,0,Ni24.5Pd25.0Ti50.5,Ni49Pd50Ti101,NiTiPd,0.712798067,7.4041766,10.485,1.5273725,65.157718,9.12775,6.77,FALSE,3.102,2.789,4.466,4.7,90,B19,0.899097357,1.022,1.018033167,1.018033167,1.071373911,0.98064025,15.7,16.65,179.4,166.5,184.1,195.1,181.275,,,,,,,,https://doi.org/10.1016/j.msea.2013.02.035,,,100
0,0,0,0,0,0,0,0,0,0,40.75,9.25,0,0,0,50,0,0,0,Ni40.75Pd9.25Ti50.0,Ni163Pd37Ti200,NiTiPd,0.703038479,7.29844175,10.5,1.842775,57.6949105,8.797225,7.97,FALSE,,,,,,B19,,1,,1,,,2,2,,,,,,,,,,,,,https://doi.org/10.1016/j.jmps.2013.08.004,,,100
0,0,0,0,0,0,0,0,0,0,40,10,0,0,0,50,0,0,0,Ni40.0Pd10.0Ti50.0,Ni4Pd1Ti5,NiTiPd,0.703474167,7.30367,10.5,1.828,58.05286,8.812,7.93,FALSE,3.047,2.844,4.308,4.593,90,B19,0.933377092,1,0.999742702,0.999742702,1.065881669,0.994613555,12,12,,,,,,,16,16,,,,,https://doi.org/10.1080/14786430903074755,https://doi.org/10.1007/s40830-016-0052-5,,100
0,0,0,0,0,0,0,0,0,0,41,9,0,0,0,50,0,0,0,Ni41.0Pd9.0Ti50.0,Ni41Pd9Ti50,NiTiPd,0.70289325,7.296699,10.5,1.8477,57.575594,8.7923,7.99,FALSE,,,,,,B19,,1,,1,,,4.32,4.32,,,,,,,,,,,,,https://doi.org/10.1016/j.jmps.2013.08.004,,,100
0,0,0,0,0,0,0,0,0,0,41.5,8.5,0,0,0,50,0,0,0,Ni41.5Pd8.5Ti50.0,Ni83Pd17Ti100,NiTiPd,0.702602792,7.2932135,10.5,1.85755,57.336961,8.78245,8.02,FALSE,,,,,,B19,,0.999,,0.999,,,4.7,4.7,,,,,,,,,,,,,https://doi.org/10.1016/j.jmps.2013.08.004,,,100
0,0,0,0,0,0,0,0,0,0,24.8,25,0,0,0,50.2,0,0,0,Ni24.8Pd25.0Ti50.2,Ni124Pd125Ti251,NiTiPd,0.712431977,7.40661164,10.494,1.5304976,65.1901972,9.1156,6.79,FALSE,3.091,2.784,4.459,4.697,90,B19,0.900679392,1.02,1.020054719,1.020054719,1.07450034,0.987188875,20,20.45,164.6,151.6,172.5,184.6,168.325,,,,,,,,https://doi.org/10.1016/j.msea.2013.02.035,,,100
0,0,0,0,0,0,0,0,0,0,39,11,0,0,0,50,0,0,0,Ni39.0Pd11.0Ti50.0,Ni39Pd11Ti50,NiTiPd,0.704055083,7.310641,10.5,1.8083,58.530126,8.8317,7.86,FALSE,3.05,2.83,4.314,4.604,90,B19,0.927868852,1,1.000150378,1.000150378,1.067383482,0.99054082,13,13,,,,,,,23,23,6.85,,157.55,157.55,https://doi.org/10.1080/14786430903074755,https://doi.org/10.1016/j.actamat.2009.05.034,,100
0,0,0,0,0,0,0,0,0,0,34,16,0,0,0,50,0,0,0,Ni34.0Pd16.0Ti50.0,Ni17Pd8Ti25,NiTiPd,0.706959667,7.345496,10.5,1.7098,60.916456,8.9302,7.52,FALSE,,,,,,B19,,1.005,,1.005,,,20.97,20.97,,,,,,,38,38,7.11,,270.18,270.18,https://doi.org/10.1016/j.actamat.2009.05.034,,,100
0,0,0,0,0,0,0,0,0,0,32,18,0,0,0,50,0,0,0,Ni32.0Pd18.0Ti50.0,Ni16Pd9Ti25,NiTiPd,0.7081215,7.359438,10.5,1.6704,61.870988,8.9696,7.38,FALSE,3.056,2.819,4.343,4.628,90,B19,0.922447644,1.005,1.004896843,1.004896843,1.070841029,0.992631859,22,22,,,,,,,58,58,7.2,,417.6,417.6,https://doi.org/10.1080/14786430903074755,https://doi.org/10.1016/j.actamat.2009.05.034,,100
0,0,0,0,0,0,0,0,0,0,28,20,0,0,0,52,0,0,0,Ni28.0Pd20.0Ti52.0,Ni7Pd5Ti13,NiTiPd,0.711723933,7.3571464,10.44,1.612,62.608992,9.09,7.1,FALSE,,,,,,B19,,1.006,,1.006,,,26,26,,,,,,,56,56,7.35,,411.6,411.6,https://doi.org/10.1016/j.actamat.2009.05.034,,,100
0,0,0,0,0,0,0,0,0,0,30,20,0,0,0,50,0,0,0,Ni30.0Pd20.0Ti50.0,Ni3Pd2Ti5,NiTiPd,0.709283333,7.37338,10.5,1.631,62.82552,9.009,7.22,FALSE,3.051,2.82,4.34,4.613,90,B19,0.924287119,1.006,1.005848388,1.005848388,1.069119496,0.993952599,26,26,,,,,,,,,,,,,https://doi.org/10.1080/14786430903074755,,,100
0,0,0,0,0,0,0,0,0,0,28,22,0,0,0,50,0,0,0,Ni28.0Pd22.0Ti50.0,Ni14Pd11Ti25,NiTiPd,0.710445167,7.387322,10.5,1.5916,63.780052,9.0484,7.06,FALSE,,,,,,B19,,1.006,,1.006,,,,,,,,,,,70,70,7.4,,518,518,https://doi.org/10.1016/j.actamat.2009.05.034,,,100
0,0,0,0,0,0,0,0,0,0,25,25,0,0,0,50,0,0,0,Ni25.0Pd25.0Ti50.0,Ni1Pd1Ti2,NiTiPd,0.712187917,7.408235,10.5,1.5325,65.21185,9.1075,6.81,FALSE,3.063,2.807,4.361,4.667,90,B19,0.916421809,1.007,1.006755688,1.006755688,1.07739711,0.994020438,32,32,,,,,,,60,60,7.54,,452.4,452.4,https://doi.org/10.1080/14786430903074755,https://doi.org/10.1016/j.actamat.2009.05.034,,100
0,0,0,0,0,0,0,0,0,0,25.07,25.75,0,0,0,49.18,0,0,0,Ni25.07Pd25.75Ti49.18,Ni10536986433Pd10822792208Ti20670482360,NiTiPd,0.711622958,7.420119026,10.5246,1.525499666,65.65857598,9.089065,6.8,FALSE,3.097,2.786,4.443,4.699,90,B19,0.899580239,1.014,1.014425389,1.014425389,1.072875287,0.97905989,15.7,16.65,179.4,166.5,184.1,195.1,181.275,22.4,,22.4,,159.9,,159.9,https://doi.org/10.1016/j.msea.2014.06.104,,,100
0,0,0,0,0,0,0,0,0,0,41,9,0,0,0,50,0,0,0,Ni41.0Pd9.0Ti50.0,Ni41Pd9Ti50,NiTiPd,0.70289325,7.296699,10.5,1.8477,57.575594,8.7923,7.99,FALSE,3.047,2.846,4.304,4.583,90,B19,0.934033476,0.999,0.998814436,0.998814436,1.063561004,0.992223839,18,18,,,,,,,14,14,6.76,,94.64,94.64,https://doi.org/10.1080/14786430903074755,https://doi.org/10.1016/j.actamat.2009.05.034,,100
0,0,0,0,0,0,0,0,0,0,34.5,15,0,0,0,50.5,0,0,0,Ni34.5Pd15.0Ti50.5,Ni69Pd30Ti101,NiTiPd,0.7069889,7.3344666,10.485,1.7263425,60.385058,8.93075,7.57,FALSE,,,,,,B19,,1.01,,1.01,,,10,10,72.85,64.85,74.85,82.85,73.85,,,,,,,,https://doi.org/10.1007/s40830-016-0052-5,https://doi.org/10.1007/s11661-010-0365-5,,100
0,0,0,11.5,0,0,0,0,0,0,34.5,4.5,0,0,0,49.5,0,0,0,Cu11.5Ni34.5Pd4.5Ti49.5,Cu23Ni69Pd9Ti99,NiTiPdCu,0.7004987,7.2793446,10.515,1.877832,56.040078,8.7432,7.92,FALSE,3.036,2.886,4.292,4.535,90,B19,0.950592885,0.999,0.99963844,0.99963844,1.056234932,1.003686388,5.2,5.55,18,13.4,19.3,23.2,18.475,,,,,,,,https://doi.org/10.1016/j.scriptamat.2016.03.003,,,100
0,0,0,12.3,0,0,0,0,0,0,34.4,3.1,0,0,0,50.2,0,0,0,Cu12.3Ni34.4Pd3.1Ti50.2,Cu123Ni344Pd31Ti502,NiTiPdCu,0.700597347,7.26459608,10.494,1.89943748,55.3349416,8.74813,7.96,FALSE,,,,,,B19,,1,,1,,,,,,,,,,,,,,,,,https://doi.org/10.1002/adfm.200902336,,,100
0,0,0,0,20,0,0,0,0,0,45.3,5,0,0,0,29.7,0,0,0,Hf20.0Ni45.3Pd5.0Ti29.7,Hf200Ni453Pd50Ti297,NiTiPdHf,0.66221866,7.27064004,11.109,2.4903781,81.8236092,9.26135,10.23,FALSE,3.121,3.072,4.128,4.892,102.6,B19prime,0.909706554,,0.935256903,0.935256903,1.170352206,0.995746581,40,33.5,110,75,102,150,109.25,,,,,,,,https://doi.org/10.1007/s10853-014-8757-3,,,100
0,0,0,0,20,0,0,0,0,0,45.3,5,0,0,0,29.7,0,0,0,Hf20.0Ni45.3Pd5.0Ti29.7,Hf200Ni453Pd50Ti297,NiTiPdHf,0.66221866,7.27064004,11.109,2.4903781,81.8236092,9.26135,10.23,FALSE,3.102,3.069,4.105,4.888,103.2,B19prime,0.908978407,,0.935742533,0.935742533,1.180720459,1.004285114,76,76,,,,,,,,,,,,,https://doi.org/10.1016/j.actamat.2013.04.039,,,100
0,0,0,0,15,0,0,0,0,0,45.3,5,0,0,0,34.7,0,0,0,Hf15.0Ni45.3Pd5.0Ti34.7,Hf150Ni453Pd50Ti347,NiTiPdHf,0.671714868,7.27079254,10.959,2.3495381,75.2924592,9.12135,9.81,FALSE,3.085,3.034,4.109,4.805,100.9,B19prime,0.922625481,,0.941815807,0.941815807,1.152793229,1.001711909,56,42,50,35,63,106,63.5,,,,,,,,https://doi.org/10.1007/s10853-014-8757-3,,,100
0,0,0,0,10,0,0,0,0,0,45.3,5,0,0,0,39.7,0,0,0,Hf10.0Ni45.3Pd5.0Ti39.7,Hf100Ni453Pd50Ti397,NiTiPdHf,0.681211077,7.27094504,10.809,2.2086981,68.7613092,8.98135,9.34,FALSE,3.063,2.985,4.127,4.732,99.3,B19prime,0.927756055,,0.952735777,0.952735777,1.132400216,1.000935783,49,45,-4,-40,1,45,0.5,,,,,,,,https://doi.org/10.1007/s10853-014-8757-3,,,100
0,0,0,0,0,0,0,0,0,0,24.5,25,0,0.5,0,50,0,0,0,Ni24.5Pd25.0Sc0.5Ti50.0,Ni49Pd50Sc1Ti100,NiTiPdSc,0.711987162,7.40284345,10.495,1.5489545,65.14316256,9.14955,6.86,FALSE,3.108,2.798,4.471,4.706,90,B19,0.9002574,1.02,1.017205411,1.017205411,1.070670692,0.980463153,15,16.15,170.1,160.3,177.6,185.1,173.275,,,,,,,,https://doi.org/10.1016/j.msea.2013.02.035,,,100
0,0,0,0,0,0,0,0,0,0,24.5,25,0,0.5,0,50,0,0,0,Ni24.5Pd25.0Sc0.5Ti50.0,Ni49Pd50Sc1Ti100,NiTiPdSc,0.711987162,7.40284345,10.495,1.5489545,65.14316256,9.14955,6.86,FALSE,3.108,2.796,4.465,4.706,90,B19,0.8996139,,1.01584034,1.01584034,1.070670692,0.978447498,15,16.15,170.1,160.3,177.6,185.1,173.275,17.9,,17.9,,127.44,,127.44,https://doi.org/10.1007/s11661-010-0245-z,,,100
0,0,0,0,0,0,0,0,0,0,25.06,25.42,0,0.49,0,49.03,0,0,0,Ni25.06Pd25.42Sc0.49Ti49.03,Ni2964203790Pd3006786127Sc57959292Ti5799477726,NiTiPdSc,0.711051471,7.413752397,10.5242,1.550415901,65.45000411,9.117698,6.89,FALSE,3.087,2.793,4.445,4.689,90,B19,0.904761905,,1.018169628,1.018169628,1.074060155,0.989425387,18.4,18.4,,,,,,,,,,,,,https://doi.org/10.1016/j.actamat.2011.04.009,,,100
0,0,0,0,0,0,0,0,0,0,25.93,27.15,0,0,2.06,44.87,0,0,0,Ni25.93Pd27.15Ta2.06Ti44.87,Ni13378019587Pd14007452055Ta1062812200Ti23149700689,NiTiPdTa,0.709606577,7.463020774,10.61283872,1.520019523,69.31074677,9.02960204,6.81,FALSE,3.096,2.778,4.442,4.697,90,B19,0.897286822,1.015,1.014524652,1.014524652,1.072765036,0.976559039,25,27.65,147.6,128.5,158.8,172.6,151.875,16.7,,16.7,,126.43,,126.43,https://doi.org/10.1016/j.msea.2014.06.104,,,100.01
0,0,0,0,0,0,0,0,0,0,24.94,28.98,0,0,2.21,43.83,0,0,0,Ni24.94Pd28.98Ta2.21Ti43.83,Ni7630689040Pd8866774995Ta676175733Ti13410308766,NiTiPdTa,0.709614484,7.484003835,10.64035614,1.49131363,70.48589857,9.031143457,6.7,FALSE,3.098,2.778,4.448,4.701,90,B19,0.896707553,1.015,1.015239175,1.015239175,1.072985468,0.976816609,29.8,31.3,105.4,88.8,121.6,135.2,112.75,11.6,,11.6,,91.16,,91.16,https://doi.org/10.1016/j.msea.2014.06.104,,,99.96
0,0,0,0,0,0,0,0,0,0,25.94,27.42,0,0,0.84,45.8,0,0,0,Ni25.94Pd27.42Ta0.84Ti45.8,Ni1297Pd1371Ta42Ti2290,NiTiPdTa,0.709462254,7.458437448,10.6092,1.513863658,67.84848015,9.020858,6.81,FALSE,3.098,2.776,4.441,4.705,90,B19,0.896061975,1.014,1.013641451,1.013641451,1.073898452,0.975406458,23.2,25.05,179.1,161.6,188.5,202.3,182.875,19.8,,19.8,,144.19,,144.19,https://doi.org/10.1016/j.msea.2014.06.104,,,100
0,0,0,0,0,0,0,0,0,0,43,0,7,0,0,50,0,0,0,Ni43.0Pt7.0Ti50.0,Ni43Pt7Ti50,NiTiPt,0.705359167,7.32629,10.5,1.892,62.827542,8.79,8.11,FALSE,,,,,,B19,,0.999,,0.999,,,18,18,,,,,,,,,,,,,https://doi.org/10.1016/j.actamat.2009.05.034,,,100
0,0,0,0,0,0,0,0,0,0,28.5,0,21,0,0,50.5,0,0,0,Ni28.5Pt21.0Ti50.5,Ni57Pt42Ti101,NiTiPt,0.72135765,7.5068916,10.485,1.4945475,81.868094,9.16025,7.08,FALSE,3.084,2.768,4.467,4.688,90,B19,0.897535668,1.024,1.024204277,1.024204277,1.074875678,0.988090076,13.7,9.5,344.6,322,327.3,358.3,338.05,,,,,,,,https://doi.org/10.1016/j.msea.2013.02.035,,,100
0,0,0,0,0,0,0,0,0,0,40,0,10,0,0,50,0,0,0,Ni40.0Pt10.0Ti50.0,Ni4Pt1Ti5,NiTiPt,0.708656667,7.36586,10.5,1.82,66.91926,8.865,7.93,FALSE,,,,,,B19,,1.004,,1.004,,,25,25,,,,,,,,,,,,,https://doi.org/10.1016/j.actamat.2009.05.034,,,100
0,0,0,0,0,0,0,0,0,0,37,0,13,0,0,50,0,0,0,Ni37.0Pt13.0Ti50.0,Ni37Pt13Ti50,NiTiPt,0.711954167,7.40543,10.5,1.739,71.010978,8.94,7.73,FALSE,,,,,,B19,,1.013,,1.013,,,33,33,,,,,,,,,,,,,https://doi.org/10.1016/j.actamat.2009.05.034,,,100
0,0,0,0,0,0,0,0,0,0,50,0,0,0,0,45,0,5,0,Ni50.0Ti45.0Zr5.0,Ni10Ti9Zr1,NiTiZr,0.68737225,7.224249,10.65,2.194,55.44805,8.784,9.15,FALSE,3.041,2.94,4.116,4.671,98.09,B19prime,0.930177314,,0.95707054,0.95707054,1.117634939,0.994969256,,,,,,,,,,,,,,,https://doi.org/10.1016/j.jallcom.2005.02.031,,,100
0,0,0,0,0,0,0,0,0,0,49.5,0,0,0,0,40.5,0,10,0,Ni49.5Ti40.5Zr10.0,Ni99Ti81Zr20,NiTiZr,0.67768965,7.2104796,10.785,2.3594175,57.561768,8.97325,9.72,FALSE,3.065,2.99,4.09,4.78,100.9,B19prime,0.917201065,,0.943578054,0.943578054,1.15173299,0.996768233,61,59.5,105,74,132,166,119.25,,,,,,,,https://doi.org/10.2320/jinstmet.72.152,,,100
0,0,0,0,0,0,0,0,0,0,50.3,0,0,0,0,29.7,0,20,0,Ni50.3Ti29.7Zr20.0,Ni503Ti297Zr200,NiTiZr,0.65612791,7.19755104,11.109,2.7049831,61.9840792,9.27885,10.73,FALSE,3.112,3.076,4.079,4.946,103.689,B19prime,0.905946281,0.927,0.926827944,0.926827944,1.191321287,1.000300458,46,46,30.5,20.5,66.5,76.5,48.5,,,,,,,,https://doi.org/10.1016/j.actamat.2016.08.065,,,100
0,0,0,0,0,0,0,0,0,0,50.3,0,0,0,0,29.7,0,20,0,Ni50.3Ti29.7Zr20.0,Ni503Ti297Zr200,NiTiZr,0.65612791,7.19755104,11.109,2.7049831,61.9840792,9.27885,10.73,FALSE,3.102,3.084,4.072,4.92,104.032,B19prime,0.906132076,0.928,0.92822012,0.92822012,1.193803791,1.00409646,41,41,,,,,,,,,,,,,https://doi.org/10.1016/j.actamat.2016.08.065,,,100
0,0,0,0,0,0,0,0,0,0,50.3,0,0,0,0,29.7,0,20,0,Ni50.3Ti29.7Zr20.0,Ni503Ti297Zr200,NiTiZr,0.65612791,7.19755104,11.109,2.7049831,61.9840792,9.27885,10.73,FALSE,,,,,,B19prime,,0.937,,0.937,,,45.3,45.3,,,,,,,,,,,,,https://doi.org/10.1007/s40830-016-0052-5,,,100
0,0,0,0,0,0,0,0,0,0,50.3,0,0,0,0,29.7,0,20,0,Ni50.3Ti29.7Zr20.0,Ni503Ti297Zr200,NiTiZr,0.65612791,7.19755104,11.109,2.7049831,61.9840792,9.27885,10.73,FALSE,3.109,3.061,4.086,4.879,102.91,B19prime,0.907379442,0.929,0.929314348,0.929314348,1.173625763,0.989649051,65,65,,,,,,,,,,,,,https://doi.org/10.1016/j.actamat.2016.08.065,,,100
0,0,0,0,0,0,0,0,0,0,49.5,0,0,0,0,35.5,0,15,0,Ni49.5Ti35.5Zr15.0,Ni99Ti71Zr30,NiTiZr,0.6673969,7.2007686,10.935,2.5267275,59.729618,9.14225,10.23,FALSE,3.082,3.04,4.08,4.846,102.63,B19prime,0.911595225,,0.936079061,0.936079061,1.173914781,1.001731068,43.7,44.2,183.3,154.6,199.3,227,191.05,,,,,,,,https://doi.org/10.2320/jinstmet.72.152,,,100
0,0,0,0,0,0,0,0,0,0,50.3,0,0,0,0,32.2,0,17.5,0,Ni50.3Ti32.2Zr17.5,Ni503Ti322Zr175,NiTiZr,0.661274285,7.20240654,11.034,2.6199761,60.9001542,9.19435,10.51,FALSE,,,,,,B19prime,,0.936,,0.936,,,99.7,99.7,,,,,,,,,,,,,https://doi.org/10.1007/s40830-016-0052-5,,,100
0,0,0,0,0,0,0,0,0,0,50,0,0,0,0,35,0,15,0,Ni50.0Ti35.0Zr15.0,Ni10Ti7Zr3,NiTiZr,0.66678675,7.204827,10.95,2.532,59.78375,9.122,10.25,FALSE,3.094,3.055,4.117,4.89,102.31,B19prime,0.916354189,0.941,0.940904531,0.940904531,1.176520167,1.014397815,44.8,48.75,140.85,112.65,165.35,185.65,151.125,25.52,24.62,25.07,,167.25,161.35,164.3,https://doi.org/10.1016/j.intermet.2019.01.005,,,100
0,0,0,0,0,0,0,0,0,0,50,0,0,0,0,35,0,15,0,Ni50.0Ti35.0Zr15.0,Ni10Ti7Zr3,NiTiZr,0.66678675,7.204827,10.95,2.532,59.78375,9.122,10.25,FALSE,,,,,,B19prime,,0.939,,0.939,,,64.1,64.1,,,,,,,,,,,,,https://doi.org/10.1016/j.jallcom.2021.163322,,,100
0,0,0,0,0,0,0,0,0,0,50,0,0,0,0,35,0,15,0,Ni50.0Ti35.0Zr15.0,Ni10Ti7Zr3,NiTiZr,0.66678675,7.204827,10.95,2.532,59.78375,9.122,10.25,FALSE,3.084,3.038,4.855,4.087,102.51,B19prime,0.912065528,,0.937076983,0.937076983,1.173740061,1.003167006,37,53.5,201,125,195,238,189.75,,,,,,,,https://doi.org/10.1016/j.intermet.2013.11.009,,,100
0,0,0,0,0,0,0,0,0,0,50.3,0,0,0,0,29.7,0,20,0,Ni50.3Ti29.7Zr20.0,Ni503Ti297Zr200,NiTiZr,0.65612791,7.19755104,11.109,2.7049831,61.9840792,9.27885,10.73,FALSE,3.11,3.07,4.095,4.881,103.292,B19prime,0.905663941,0.931,0.931061823,0.931061823,1.177202926,0.992651786,40,40,,,,,,,,,,,,,https://doi.org/10.1016/j.actamat.2016.08.065,,,100
0,0,0,0,0,0,0,0,0,0,49.5,0,0,0,0,45.5,0,5,0,Ni49.5Ti45.5Zr5.0,Ni99Ti91Zr10,NiTiZr,0.6879824,7.2201906,10.635,2.1921075,55.393918,8.80425,9.14,FALSE,3.038,2.93,4.104,4.696,98.83,B19prime,0.923813828,,0.955222591,0.955222591,1.127568077,0.995020011,59.4,52,70.6,40,84.6,130,81.3,,,,,,,,https://doi.org/10.2320/jinstmet.72.152,,,100
